Repository: 2koza/CO2CapacityReduction

Supplementary information for "Mechanism of CO2 Capacity Reduction of Flexible Metal-Organic Framework Caused by Water Adsorption", S. Watanabe, S. Hiraide, H. Kunimitsu, A. Fujiwara, and M. T. Miyahara, Front. Mater. 9, 825592 (2022). DOI: 10.3389/fmats.2022.825592.

File: AIF/Fig09A_coreshell_1st.aif
data_data_raw2aifv006
_exptl_operator 'kunimitu'
_exptl_date 2020-10-30T00:00:00
_exptl_instrument 'BEL 00034'
_exptl_adsorptive CO2 (273K)
_exptl_temperature 273.15
_exptl_sample_mass 0.0300
_sample_id 'HK104'
_sample_material_id 'ELM-11'
_units_temperature K
_units_pressure kPa
_units_mass g
_units_loading 'ml(STP) g-1'

loop_
_adsorp_pressure
_adsorp_p0
_adsorp_amount
0.2393 3485.1 0.077856
3.6224 3485.1 1.4708
5.4482 3485.1 2.1182
8.9683 3485.1 3.3695
10.159 3485.1 3.7689
14.071 3485.1 5.1243
15.235 3485.1 5.5414
16.998 3485.1 6.1869
19.244 3485.1 7.0708
21.285 3485.1 8.0002
22.574 3485.1 8.6782
23.68 3485.1 9.2454
24.741 3485.1 9.7119
25.782 3485.1 10.093
26.81 3485.1 10.448
27.831 3485.1 10.768
28.848 3485.1 11.059
29.852 3485.1 11.344
30.814 3485.1 11.625
31.819 3485.1 12.01
32.584 3485.1 12.802
33.148 3485.1 14.546
33.89 3485.1 21.787
34.288 3485.1 25.381
34.591 3485.1 31.341
35.146 3485.1 37.671
35.7 3485.1 43.239
36.359 3485.1 46.739
37.323 3485.1 50.496
38.209 3485.1 52.219
39.369 3485.1 53.577
40.607 3485.1 54.415
41.77 3485.1 54.941
42.844 3485.1 55.326
43.882 3485.1 55.668
44.907 3485.1 55.952
46.751 3485.1 56.452
47.906 3485.1 56.721
54.558 3485.1 58.059
59.984 3485.1 58.94
66.024 3485.1 59.784
72.111 3485.1 60.5
78.191 3485.1 61.152
84.25 3485.1 61.743
90.301 3485.1 62.271
95.376 3485.1 62.713
100.32 3485.1 63.096

loop_
_desorp_pressure
_desorp_p0
_desorp_amount
94.347 3485.1 63.061
88.46 3485.1 62.895
82.518 3485.1 62.632
76.579 3485.1 62.319
70.674 3485.1 61.911
64.797 3485.1 61.349
58.905 3485.1 60.713
52.319 3485.1 59.798
46.759 3485.1 58.871
44.289 3485.1 58.385
43.078 3485.1 58.095
40.409 3485.1 57.515
39.124 3485.1 57.192
38.075 3485.1 56.898
36.292 3485.1 56.426
35.159 3485.1 56.061
34.129 3485.1 55.754
33.132 3485.1 55.42
32.149 3485.1 55.087
31.16 3485.1 54.723
30.181 3485.1 54.348
29.199 3485.1 53.952
28.222 3485.1 53.519
27.241 3485.1 53.032
26.273 3485.1 52.525
25.427 3485.1 51.7
24.579 3485.1 48.518
23.867 3485.1 42.067
23.343 3485.1 36.549
22.836 3485.1 32.595
22.011 3485.1 25.662
20.963 3485.1 18.973
19.62 3485.1 13.516
18.489 3485.1 10.713
17.746 3485.1 9.3479
16.741 3485.1 8.1537
14.689 3485.1 6.6842
11.275 3485.1 5.0117
9.5752 3485.1 4.1706
5.2573 3485.1 2.3638
4.6858 3485.1 2.0805
1.5395 3485.1 0.62567
0.9076 3485.1 0.19581

File: AIF/Fig09B_mixture_2nd.aif
data_data_raw2aifv006
_exptl_operator 'kunimitu'
_exptl_date 2020-12-17T00:00:00
_exptl_instrument 'BEL 00034'
_exptl_adsorptive CO2 (273K)
_exptl_temperature 273.15
_exptl_sample_mass 0.0258
_sample_id 'HK101_060_CO2'
_sample_material_id 'ELM-11'
_units_temperature K
_units_pressure kPa
_units_mass g
_units_loading 'ml(STP) g-1'

loop_
_adsorp_pressure
_adsorp_p0
_adsorp_amount
0.31911 3485.1 0.24327
5.1748 3485.1 2.7811
10.227 3485.1 4.9853
15.23 3485.1 7.1047
17.445 3485.1 8.1214
19.753 3485.1 9.3577
21.644 3485.1 10.999
22.668 3485.1 12.493
23.78 3485.1 13.528
24.857 3485.1 14.234
25.884 3485.1 14.794
26.911 3485.1 15.268
28.857 3485.1 16.02
29.882 3485.1 16.381
30.881 3485.1 16.713
31.89 3485.1 17.04
32.885 3485.1 17.354
33.876 3485.1 17.668
34.876 3485.1 17.999
35.91 3485.1 18.412
37.657 3485.1 19.399
38.702 3485.1 20.165
39.645 3485.1 21.076
40.569 3485.1 22.167
41.575 3485.1 23.279
42.573 3485.1 24.326
43.64 3485.1 25.205
44.721 3485.1 26.099
45.744 3485.1 26.905
46.769 3485.1 27.656
47.783 3485.1 28.343
48.798 3485.1 29.001
53.885 3485.1 31.737
54.588 3485.1 31.981
60.099 3485.1 33.971
66.147 3485.1 35.702
72.245 3485.1 37.136
78.336 3485.1 38.226
84.353 3485.1 39.251
90.382 3485.1 40.181
95.44 3485.1 40.91
100.37 3485.1 41.58

loop_
_desorp_pressure
_desorp_p0
_desorp_amount
94.208 3485.1 41.306
88.246 3485.1 40.959
82.305 3485.1 40.523
76.317 3485.1 39.98
70.397 3485.1 39.377
64.418 3485.1 38.68
58.45 3485.1 37.875
52.512 3485.1 36.928
46.225 3485.1 35.731
44.063 3485.1 35.227
42.054 3485.1 34.748
40.064 3485.1 34.233
38.086 3485.1 33.692
36.106 3485.1 33.082
35.053 3485.1 32.728
33.119 3485.1 32.074
32.074 3485.1 31.659
30.164 3485.1 30.898
29.098 3485.1 30.377
27.24 3485.1 29.352
26.123 3485.1 28.73
25.19 3485.1 27.954
24.256 3485.1 26.991
23.429 3485.1 25.503
22.64 3485.1 23.331
21.73 3485.1 20.766
20.791 3485.1 17.885
19.73 3485.1 15.246
18.562 3485.1 13.207
17.383 3485.1 11.753
16.291 3485.1 10.656
14.645 3485.1 9.4608
9.9286 3485.1 6.7232
5.2184 3485.1 4.4052
4.4379 3485.1 4.0209
1.5414 3485.1 2.4559
0.80921 3485.1 1.9464

File: AIF/Fig1C_alpha.aif
data_data_raw2aifv006
_exptl_operator 'kunimitu'
_exptl_date 2020-11-21T00:00:00
_exptl_instrument 'BEL 00034'
_exptl_adsorptive CO2 (273K)
_exptl_temperature 273.15
_exptl_sample_mass 0.0296
_sample_id 'HK101'
_sample_material_id 'ELM-11'
_units_temperature K
_units_pressure kPa
_units_mass g
_units_loading 'ml(STP) g-1'

loop_
_adsorp_pressure
_adsorp_p0
_adsorp_amount
0.40352 3485.1 0.050532
5.6471 3485.1 0.29076
10.679 3485.1 0.41738
15.682 3485.1 0.52799
17.694 3485.1 0.60416
20.103 3485.1 0.66531
22.107 3485.1 0.73154
24.104 3485.1 0.79132
26.104 3485.1 0.85817
28.102 3485.1 0.9424
30.092 3485.1 1.0328
32.079 3485.1 1.1368
33.975 3485.1 1.5143
35.286 3485.1 6.2297
35.699 3485.1 12.758
36.191 3485.1 17.611
36.532 3485.1 24.931
36.921 3485.1 30.567
37.404 3485.1 38.639
37.94 3485.1 44.218
38.531 3485.1 51.748
39.305 3485.1 56.333
40.163 3485.1 61.597
41.476 3485.1 66.057
42.365 3485.1 68.046
43.492 3485.1 69.742
44.673 3485.1 70.966
45.829 3485.1 71.761
46.9 3485.1 72.37
48.863 3485.1 73.124
54.424 3485.1 74.217
60.513 3485.1 74.97
66.552 3485.1 75.541
72.578 3485.1 76.029
78.584 3485.1 76.463
84.593 3485.1 76.854
90.595 3485.1 77.21
95.612 3485.1 77.506
100.52 3485.1 77.756

loop_
_desorp_pressure
_desorp_p0
_desorp_amount
94.14 3485.1 77.623
88.174 3485.1 77.441
82.211 3485.1 77.218
76.226 3485.1 76.934
70.259 3485.1 76.606
64.282 3485.1 76.205
58.31 3485.1 75.728
52.358 3485.1 75.177
46.006 3485.1 74.44
43.908 3485.1 74.132
41.913 3485.1 73.824
39.929 3485.1 73.488
37.937 3485.1 73.125
35.952 3485.1 72.733
33.959 3485.1 72.303
31.978 3485.1 71.83
30.0 3485.1 71.306
28.034 3485.1 70.673
26.241 3485.1 69.425
25.598 3485.1 67.121
24.936 3485.1 59.83
24.394 3485.1 49.919
23.794 3485.1 43.843
23.21 3485.1 35.42
22.643 3485.1 30.455
21.984 3485.1 23.612
21.045 3485.1 16.372
19.632 3485.1 10.823
18.641 3485.1 8.5947
17.5 3485.1 6.7539
16.331 3485.1 5.4775
14.706 3485.1 4.2331
9.7222 3485.1 2.5363
4.9631 3485.1 2.0137
0.77059 3485.1 1.5337

File: AIF/FigS2_beta.aif
data_data_raw2aifv006
_exptl_operator 'kunimitu'
_exptl_date 2020-12-18T00:00:00
_exptl_instrument 'BEL 00034'
_exptl_adsorptive CO2 (273K)
_exptl_temperature 273.15
_exptl_sample_mass 0.0252
_sample_id 'HK101_H2O'
_sample_material_id 'ELM-11'
_units_temperature K
_units_pressure kPa
_units_mass g
_units_loading 'ml(STP) g-1'

loop_
_adsorp_pressure
_adsorp_p0
_adsorp_amount
0.21304 3485.1 0.077732
5.5041 3485.1 0.71902
10.415 3485.1 1.0421
15.51 3485.1 1.283
17.586 3485.1 1.3943
19.922 3485.1 1.5074
21.974 3485.1 1.5915
23.933 3485.1 1.6768
25.929 3485.1 1.7669
27.938 3485.1 1.8497
29.93 3485.1 1.9507
31.923 3485.1 2.0665
33.878 3485.1 2.3377
34.73 3485.1 3.0158
35.352 3485.1 4.8968
36.197 3485.1 9.7323
36.967 3485.1 15.637
37.877 3485.1 22.154
38.23 3485.1 24.354
39.307 3485.1 29.329
40.486 3485.1 33.473
41.311 3485.1 35.517
42.269 3485.1 37.692
43.321 3485.1 39.728
44.375 3485.1 41.521
45.502 3485.1 42.947
46.542 3485.1 44.236
47.575 3485.1 45.395
48.671 3485.1 46.283
53.553 3485.1 50.198
54.507 3485.1 50.526
59.801 3485.1 52.946
60.545 3485.1 53.18
66.159 3485.1 54.75
72.196 3485.1 56.142
78.259 3485.1 57.293
84.372 3485.1 58.086
90.378 3485.1 58.821
95.427 3485.1 59.392
100.35 3485.1 59.877

loop_
_desorp_pressure
_desorp_p0
_desorp_amount
94.21 3485.1 59.991
88.247 3485.1 60.023
82.306 3485.1 59.971
76.317 3485.1 59.846
70.333 3485.1 59.614
64.369 3485.1 59.335
58.393 3485.1 58.918
52.459 3485.1 58.404
46.202 3485.1 57.66
44.091 3485.1 57.305
42.097 3485.1 56.992
40.111 3485.1 56.607
39.079 3485.1 56.383
37.133 3485.1 55.956
36.089 3485.1 55.698
34.151 3485.1 55.191
33.111 3485.1 54.856
32.113 3485.1 54.531
31.127 3485.1 54.148
30.126 3485.1 53.775
29.145 3485.1 53.34
28.159 3485.1 52.851
27.23 3485.1 52.168
26.341 3485.1 51.152
25.6 3485.1 49.294
24.88 3485.1 43.425
24.26 3485.1 35.667
23.739 3485.1 30.873
23.019 3485.1 24.503
22.033 3485.1 18.006
20.818 3485.1 12.57
19.281 3485.1 9.5511
18.457 3485.1 8.3138
17.429 3485.1 7.138
16.303 3485.1 6.3826
14.736 3485.1 5.3403
10.048 3485.1 3.7576
4.6857 3485.1 2.8524
0.99175 3485.1 2.0884

File: AIF/FigS2_gamma.aif
data_data_raw2aifv006
_exptl_operator 'kunimitu'
_exptl_date 2020-11-28T00:00:00
_exptl_instrument 'BEL 00034'
_exptl_adsorptive CO2 (273K)
_exptl_temperature 273.15
_exptl_sample_mass 0.0241
_sample_id 'HK101_2ads'
_sample_material_id 'ELM-11'
_units_temperature K
_units_pressure kPa
_units_mass g
_units_loading 'ml(STP) g-1'

loop_
_adsorp_pressure
_adsorp_p0
_adsorp_amount
0.18831 3485.1 0.10671
5.3537 3485.1 1.3037
10.109 3485.1 1.8578
15.358 3485.1 2.3212
17.536 3485.1 2.5009
19.885 3485.1 2.6837
21.916 3485.1 2.8416
23.918 3485.1 2.9628
25.926 3485.1 3.0887
27.925 3485.1 3.2024
29.965 3485.1 3.3265
31.967 3485.1 3.4775
33.858 3485.1 3.8503
34.781 3485.1 4.3768
35.708 3485.1 5.1289
36.578 3485.1 6.2701
37.502 3485.1 7.6432
38.398 3485.1 9.2972
39.401 3485.1 10.946
40.417 3485.1 12.497
41.529 3485.1 13.772
42.563 3485.1 14.943
43.602 3485.1 15.954
44.684 3485.1 16.755
45.689 3485.1 17.539
46.696 3485.1 18.267
47.711 3485.1 18.98
48.723 3485.1 19.614
53.834 3485.1 22.377
54.543 3485.1 22.603
60.025 3485.1 24.506
66.174 3485.1 25.867
72.241 3485.1 26.952
78.273 3485.1 27.841
84.301 3485.1 28.594
90.434 3485.1 29.017
95.124 3485.1 29.378
100.36 3485.1 29.718

loop_
_desorp_pressure
_desorp_p0
_desorp_amount
94.209 3485.1 30.003
88.218 3485.1 30.147
82.241 3485.1 30.227
76.268 3485.1 30.245
70.315 3485.1 30.198
64.328 3485.1 30.066
58.366 3485.1 29.862
52.415 3485.1 29.565
46.12 3485.1 29.105
44.069 3485.1 28.871
42.061 3485.1 28.62
40.068 3485.1 28.366
38.087 3485.1 28.087
36.097 3485.1 27.774
34.124 3485.1 27.405
33.085 3485.1 27.169
31.134 3485.1 26.742
30.105 3485.1 26.456
29.114 3485.1 26.16
28.12 3485.1 25.856
27.129 3485.1 25.499
26.193 3485.1 25.0
25.203 3485.1 24.471
24.299 3485.1 23.673
23.551 3485.1 22.153
22.797 3485.1 19.922
21.614 3485.1 15.567
20.484 3485.1 11.974
19.638 3485.1 10.292
18.668 3485.1 8.5048
17.501 3485.1 7.249
16.331 3485.1 6.4719
14.724 3485.1 5.6142
10.152 3485.1 4.2402
9.4715 3485.1 4.1218
4.6833 3485.1 3.2746
1.0395 3485.1 2.2803
